Repository: michaeljsteel/NumBAT

# NumBAT - The Numerical Brillouin Analysis Tool

<!-- Shields -->
NumBAT integrates electromagnetic and acoustic mode solvers to study the interaction of optical and acoustic waves in photonic waveguides, with a particular focus on stimulated Brillouin scattering.

## Capabilities

NumBAT's capabilities are constantly growing. The current feature set includes:

- Eigenmode calculation and visualisation of optical waveguide modes
- Eigenmode calculation and visualisation of elastic waveguide modes
- Calculation of stimulated Brillouin gain coefficients for both the photoelastic and moving boundary effects
- An extensible library of waveguide material files

File: backend/material_data/Si3N4_2014_Wolff.json
{
 "format": "NumBATMaterial-fmt-2.0",
 "material_name": "Si3N4_2014_Wolff",  // Name of this file, will be used as identifier
 "chemical": "Si3N4",  // Chemical composition
 "author": "Wolff",  // Author of data
 "date": "2014",  // Year of data publication/creation
 "institution": "UTS",  // Source institution
 "doi": "dx.doi.org/10.1364/OE.22.030735",  // doi or, failing that, the http address
 "Re_n": 1.95959,  // Real part of refractive index []
 "Im_n": 0.0,  // Imaginary part of refractive index []
 "s": 3290,  // Density [kg/m3]
 "crystal_class": "Isotropic",
 "c_11": 387.0e9,  // Stiffness tensor component [Pa]
 "c_12": 143.0e9,  // Stiffness tensor component [Pa]
 "c_44": 122.0e9,  // Stiffness tensor component [Pa]
 "p_11": 0.0,  // Photoelastic tensor component []
 "p_12": 0.0,  // Photoelastic tensor component []
 "p_44": 0.0,  // Photoelastic tensor component []
 "eta_11": 0.0e-3,  // Acoustic loss tensor component [Pa s]
 "eta_12": 0.0e-3,  // Acoustic loss tensor component [Pa s]
 "eta_44": 0.0e-3  // Acoustic loss tensor component [Pa s]
}

File: backend/material_data/Si3N4_2021_Steel.json
{
  "format": "NumBATMaterial-fmt-2.0",
 "material_name": "Si3N4_2021_Steel",  // Name of this file, will be used as identifier
 "chemical": "Si3N4",  // Chemical composition
 "author": "Steel",  // Author of data
 "date": "2021",  // Year of data publication/creation
 "institution": "xxx. of xxxx",  // Source institution
 "doi": "dx.doi.org/xx.xxxx/xx.xx.xxxxxx",  // doi or, failing that, the http address
 "Re_n": 1.996,  // Real part of refractive index []
 "Im_n": 0.0,  // Imaginary part of refractive index []
 "s": 3170,  // Density [kg/m3]
 "crystal_class": "Isotropic",
 "c_11": 433.0e9,  // Stiffness tensor component [Pa]
 "c_33": 574.0e9,  // Stiffness tensor component [Pa]
 "c_44": 108.0e9,  // Stiffness tensor component [Pa]
 "c_66": 119.0e9,  // Stiffness tensor component [Pa]
 "c_12": 195.0e9,  // Stiffness tensor component [Pa]
 "c_13": 127.0e9,  // Stiffness tensor component [Pa]
 "p_11": 0.0,  // Photoelastic tensor component []
 "p_12": 0.0,  // Photoelastic tensor component []
 "p_44": 0.0,  // Photoelastic tensor component []
 "eta_11": 5.9e-3,  // Acoustic loss tensor component [Pa s]
 "eta_12": 5.16e-3,  // Acoustic loss tensor component [Pa s]
 "eta_44": 0.62e-3  // Acoustic loss tensor component [Pa s]
}

File: backend/material_data/SiO2GeO2_smf28.json
 {
  "format": "NumBATMaterial-fmt-2.0",
  "material_name": "SiO2GeO2_smf28",  // Name of this file, will be used as identifier
  "chemical": "SiO2GeO2",  // Chemical composition
  "author": "XXX",  // Author of data
  "date": "XXX",  // Year of data publication/creation
  "institution": "XXX",  // Source institution
  "doi": "XXX",
  "Re_n": 1.4492,  // Real part of refractive index []
  "Im_n": 0.0,  // Imaginary part of refractive index []
  "s": 2203,  // Density [kg/m3]
  "_s": 5003,  // Density [kg/m3]
  "crystal_class": "Isotropic",
  "c_11": 78e9,  // Stiffness tensor component [Pa]
  "c_12": 16e9,  // Stiffness tensor component [Pa]
  "c_44": 31e9,  // Stiffness tensor component [Pa]
  "p_11": 0.12,  // Photoelastic tensor component []
  "p_12": 0.270,  // Photoelastic tensor component []
  "p_44": -0.073,  // Photoelastic tensor component []
  "eta_11": 1.6e-3,  // Acoustic loss tensor component [Pa s]
  "eta_12": 1.29e-3,  // Acoustic loss tensor component [Pa s]
  "eta_44": 0.16e-3  // Acoustic loss tensor component [Pa s]
}

File: backend/material_data/SiO2_2013_Laude.json
 {
  "format": "NumBATMaterial-fmt-2.0",
  "material_name": "SiO2_2013_Laude",  // Name of this file, will be used as identifier
  "chemical": "SiO2",  // Chemical composition
  "author": "Laude",  // Author of data
  "date": "2013",  // Year of data publication/creation
  "institution": "CNRS",  // Source institution
  "doi": "dx.doi.org/10.1063/1.4801936",  // doi or, failing that, the http address
  "Re_n": 1.44,  // Real part of refractive index []
  "Im_n": 0.0,  // Imaginary part of refractive index []
  "s": 2203,  // Density [kg/m3]
  "crystal_class": "Isotropic",
  "c_11": 78e9,  // Stiffness tensor component [Pa]
  "c_12": 16e9,  // Stiffness tensor component [Pa]
  "c_44": 31e9,  // Stiffness tensor component [Pa]
  "p_11": 0.12,  // Photoelastic tensor component []
  "p_12": 0.270,  // Photoelastic tensor component []
  "p_44": -0.073,  // Photoelastic tensor component []
  "eta_11": 1.6e-3,  // Acoustic loss tensor component [Pa s]
  "eta_12": 1.29e-3,  // Acoustic loss tensor component [Pa s]
  "eta_44": 0.16e-3  // Acoustic loss tensor component [Pa s]
}

File: backend/material_data/SiO2_2015_Van_Laer.json
 {
  "format": "NumBATMaterial-fmt-2.0",
  "material_name": "SiO2_2015_Van_Laer",  // Name of this file, will be used as identifier
  "chemical": "SiO2",  // Chemical composition
  "author": "Van Laer",  // Author of data
  "date": "2015",  // Year of data publication/creation
  "institution": "Ghent",  // Source institution
  "doi": "dx.doi.org/10.1038/nphoton.2015.11",  // doi or, failing that, the http address
  "Re_n": 1.44,  // Real part of refractive index []
  "Im_n": 0.0,  // Imaginary part of refractive index []
  "s": 2203,  // Density [kg/m3]
  "crystal_class": "Isotropic",
  "c_11": 78e9,  // Stiffness tensor component [Pa]
  "c_12": 16e9,  // Stiffness tensor component [Pa]
  "c_44": 31e9,  // Stiffness tensor component [Pa]
  "p_11": 0.12,  // Photoelastic tensor component []
  "p_12": 0.270,  // Photoelastic tensor component []
  "p_44": -0.073,  // Photoelastic tensor component []
  "eta_11": 1.6e-3,  // Acoustic loss tensor component [Pa s]
  "eta_12": 1.29e-3,  // Acoustic loss tensor component [Pa s]
  "eta_44": 0.16e-3  // Acoustic loss tensor component [Pa s]
}

File: backend/material_data/SiO2_2016_Smith.json
 {
  "format": "NumBATMaterial-fmt-2.0",
  "material_name": "SiO2_2016_Smith",  // Name of this file, will be used as identifier
  "chemical": "SiO2",  // Chemical composition
  "author": "Smith",  // Author of data
  "date": "2016",  // Year of data publication/creation
  "institution": "Uni. of Sydney",  // Source institution
  "doi": "dx.doi.org/10.1364/OL.41.002338",  // doi or, failing that, the http address
  "Re_n": 1.45,  // Real part of refractive index []
  "Im_n": 0.0,  // Imaginary part of refractive index []
  "s": 2200,  // Density [kg/m3]
  "crystal_class": "Isotropic",
  "c_11": 78.6e9,  // Stiffness tensor component [Pa]
  "c_12": 16.1e9,  // Stiffness tensor component [Pa]
  "c_44": 31.2e9,  // Stiffness tensor component [Pa]
  "p_11": 0.12,  // Photoelastic tensor component []
  "p_12": 0.27,  // Photoelastic tensor component []
  "p_44": -0.075,  // Photoelastic tensor component []
  "eta_11": 1.6e-3,  // Acoustic loss tensor component [Pa s]
  "eta_12": 1.29e-3,  // Acoustic loss tensor component [Pa s]
  "eta_44": 0.16e-3  // Acoustic loss tensor component [Pa s]
}

File: backend/material_data/SiO2_2021_Poulton.json
{
 "file_name": "SiO2_2021_Poulton",  // Name of this file, will be used as identifier
 "chemical": "SiO2",  // Chemical composition
 "author": "Poulton",  // Author of data
 "date": "2021",  // Year of data publication/creation
 "institution": "xxx. of xxxx",  // Source institution
 "doi": "dx.doi.org/xx.xxxx/xx.xx.xxxxxx",  // doi or, failing that, the http address
 "Re_n": 1.45,  // Real part of refractive index []
 "Im_n": 0.0,  // Imaginary part of refractive index []
 "s": 2200,  // Density [kg/m3]
 "c_11": 78.5e9,  // Stiffness tensor component [Pa]
 "c_12": 16.1e9,  // Stiffness tensor component [Pa]
 "c_44": 31.2e9,  // Stiffness tensor component [Pa]
 "p_11": 0.121,  // Photoelastic tensor component []
 "p_12": 0.271,  // Photoelastic tensor component []
 "p_44": -0.075,  // Photoelastic tensor component []
 "eta_11": 1.6e-3,  // Acoustic loss tensor component [Pa s]
 "eta_12": 1.29e-3,  // Acoustic loss tensor component [Pa s]
 "eta_44": 0.16e-3  // Acoustic loss tensor component [Pa s]
}

File: backend/material_data/SiO2_2023_Steel.json
{
 "format": "NumBATMaterial-fmt-2.0",
 "material_name": "SiO2_2023_Steel",  // Name of this file, will be used as identifier
 "chemical": "SiO2",  // Chemical composition
 "author": "Poulton",  // Author of data
 "date": "2021",  // Year of data publication/creation
 "institution": "xxx. of xxxx",  // Source institution
 "doi": "dx.doi.org/xx.xxxx/xx.xx.xxxxxx",  // doi or, failing that, the http address
 "Re_n": 1.45,  // Real part of refractive index []
 "Im_n": 0.0,  // Imaginary part of refractive index []
 "s": 2200,  // Density [kg/m3]

 "crystal_class": "Isotropic",

 "_c_11": 78.5e9,  // Stiffness tensor component [Pa]
 "_c_12": 16.1e9,  // Stiffness tensor component [Pa]
 "_c_44": 31.2e9,  // Stiffness tensor component [Pa]
 "_EYoung": 65.5e9, // Young's modulus E
 "EYoung": 72.5e9, // Young's modulus E
 "nuPoisson": 0.17, // Poisson ratio nu
 "p_11": 0.121,  // Photoelastic tensor component []
 "p_12": 0.271,  // Photoelastic tensor component []
 "p_44": -0.075,  // Photoelastic tensor component []
 "eta_11": 1.6e-3,  // Acoustic loss tensor component [Pa s]
 "eta_12": 1.29e-3,  // Acoustic loss tensor component [Pa s]
 "eta_44": 0.16e-3  // Acoustic loss tensor component [Pa s]
}

File: backend/material_data/SiO2_smf28.json
 {
  "format": "NumBATMaterial-fmt-2.0",
  "material_name": "SiO2_smf28",  // Name of this file, will be used as identifier
  "chemical": "SiO2",  // Chemical composition
  "author": "XX",  // Author of data
  "date": "XX",  // Year of data publication/creation
  "institution": "XX",  // Source institution
  "doi": "XX",
  "Re_n": 1.444,  // Real part of refractive index []
  "Im_n": 0.0,  // Imaginary part of refractive index []
  "s": 2203,  // Density [kg/m3]
  "crystal_class": "Isotropic",
  "c_11": 78e9,  // Stiffness tensor component [Pa]
  "c_12": 16e9,  // Stiffness tensor component [Pa]
  "c_44": 31e9,  // Stiffness tensor component [Pa]
  "p_11": 0.12,  // Photoelastic tensor component []
  "p_12": 0.270,  // Photoelastic tensor component []
  "p_44": -0.073,  // Photoelastic tensor component []
  "eta_11": 1.6e-3,  // Acoustic loss tensor component [Pa s]
  "eta_12": 1.29e-3,  // Acoustic loss tensor component [Pa s]
  "eta_44": 0.16e-3  // Acoustic loss tensor component [Pa s]
}

File: backend/material_data/Si_1970_Auld.json
 {
  "format": "NumBATMaterial-fmt-2.0",
  "material_name": "Si_1970_Auld",  // Name of this file, will be used as identifier
  "chemical": "Si",  // Chemical composition
  "author": "Auld",  // Author of data
  "date": "1970",  // Year of data publication/creation
  "institution": "None",  // Source institution
  "doi": "None",  // doi or, failing that, the http address
  "Re_n": 3.5,  // Real part of refractive index []
  "Im_n": 0.0,  // Imaginary part of refractive index []
  "s": 2332,  // Density [kg/m3]
  "crystal_class": "Cubic",
  "c_11": 165.7e9,  // Stiffness tensor component [Pa]
  "c_12": 63.9e9,  // Stiffness tensor component [Pa]
  "c_44": 79.56e9,  // Stiffness tensor component [Pa]
  "p_11": 0.09,  // Photoelastic tensor component []
  "p_12": -0.017,  // Photoelastic tensor component []
  "p_44": -0.054,  // Photoelastic tensor component []
  "eta_11": 0.0e-3,  // Acoustic loss tensor component [Pa s]
  "eta_12": 0.0e-3,  // Acoustic loss tensor component [Pa s]
  "eta_44": 0.62e-3  // Acoustic loss tensor component [Pa s]
}

File: backend/material_data/Si_2012_Rakich.json
 {
  "file_name": "Si_2012_Rakich",  // Name of this file, will be used as identifier
  "chemical": "Si",  // Chemical composition
  "author": "Rakich",  // Author of data
  "date": "2012",  // Year of data publication/creation
  "institution": "Sandia",  // Source institution
  "doi": "dx.doi.org/10.1364/OL.41.002338",  // doi or, failing that, the http address
  "Re_n": 3.5,  // Real part of refractive index []
  "Im_n": 0.0,  // Imaginary part of refractive index []
  "s": 2329,  // Density [kg/m3]
  "c_11": 217.3e9,  // Stiffness tensor component [Pa]
  "c_12": 84.5e9,  // Stiffness tensor component [Pa]
  "c_44": 66.4e9,  // Stiffness tensor component [Pa]
  "p_11": 0.09,  // Photoelastic tensor component []
  "p_12": -0.017,  // Photoelastic tensor component []
  "p_44": -0.054,  // Photoelastic tensor component []
  "eta_11": 0.0e-3,  // Acoustic loss tensor component [Pa s]
  "eta_12": 0.0e-3,  // Acoustic loss tensor component [Pa s]
  "eta_44": 0.62e-3  // Acoustic loss tensor component [Pa s] 
}

File: backend/material_data/Si_2013_Laude.json
 {
  "file_name": "Si_2013_Laude",  // Name of this file, will be used as identifier
  "chemical": "Si",  // Chemical composition
  "author": "Laude",  // Author of data
  "date": "2013",  // Year of data publication/creation
  "institution": "CNRS",  // Source institution
  "doi": "dx.doi.org/10.1063/1.4801936",  // doi or, failing that, the http address
  "Re_n": 3.47,  // Real part of refractive index []
  "Im_n": 0.0,  // Imaginary part of refractive index []
  "s": 2331,  // Density [kg/m3]
  "c_11": 166e9,  // Stiffness tensor component [Pa]
  "c_12": 64e9,  // Stiffness tensor component [Pa]
  "c_44": 79e9,  // Stiffness tensor component [Pa]
  "p_11": -0.1,  // Photoelastic tensor component []
  "p_12": -0.01,  // Photoelastic tensor component []
  "p_44": -0.051,  // Photoelastic tensor component []
  "eta_11": 1.6e-3,  // Acoustic loss tensor component [Pa s]
  "eta_12": 1.29e-3,  // Acoustic loss tensor component [Pa s]
  "eta_44": 0.16e-3  // Acoustic loss tensor component [Pa s] 
}

File: backend/material_data/Si_2015_Van_Laer.json
 {
  "format": "NumBATMaterial-fmt-2.0",
  "material_name": "Si_2015_Van_Laer",  // Name of this file, will be used as identifier
  "chemical": "Si",  // Chemical composition
  "author": "Van Laer",  // Author of data
  "date": "2015",  // Year of data publication/creation
  "institution": "Ghent",  // Source institution
  "doi": "dx.doi.org/10.1038/nphoton.2015.11",  // doi or, failing that, the http address
  "Re_n": 3.5,  // Real part of refractive index []
  "Im_n": 0.0,  // Imaginary part of refractive index []
  "s": 2330,  // Density [kg/m3]
  "crystal_class": "Isotropic",
  "c_11": 166e9,  // Stiffness tensor component [Pa]
  "c_12": 64e9,  // Stiffness tensor component [Pa]
  "c_44": 79e9,  // Stiffness tensor component [Pa]
  "p_11": -0.094,  // Photoelastic tensor component []
  "p_12": 0.017,  // Photoelastic tensor component []
  "p_44": -0.051,  // Photoelastic tensor component []
  "eta_11": 5.9e-3,  // Acoustic loss tensor component [Pa s]
  "eta_12": 5.16e-3,  // Acoustic loss tensor component [Pa s]
  "eta_44": 0.620e-3  // Acoustic loss tensor component [Pa s]
}

File: backend/material_data/Si_2016_Smith.json
 {
  "format": "NumBATMaterial-fmt-2.0",
  "material_name": "Si_2016_Smith",  // Name of this file, will be used as identifier
  "chemical": "Si",  // Chemical composition
  "author": "Smith",  // Author of data
  "date": "2016",  // Year of data publication/creation
  "institution": "Uni. of Sydney",  // Source institution
  "doi": "dx.doi.org/10.1364/OL.41.002338",  // doi or, failing that, the http address
  "Re_n": 3.48,  // Real part of refractive index []
  "Im_n": 0.0,  // Imaginary part of refractive index []
  "s": 2329,  // Density [kg/m3]
  "crystal_class": "Isotropic",
  "c_11": 165.6e9,  // Stiffness tensor component [Pa]
  "c_12": 63.9e9,  // Stiffness tensor component [Pa]
  "c_44": 79.5e9,  // Stiffness tensor component [Pa]
  "p_11": -0.094,  // Photoelastic tensor component []
  "p_12": 0.017,  // Photoelastic tensor component []
  "p_44": -0.051,  // Photoelastic tensor component []
  "eta_11": 5.9e-3,  // Acoustic loss tensor component [Pa s]
  "eta_12": 5.16e-3,  // Acoustic loss tensor component [Pa s]
  "eta_44": 0.62e-3  // Acoustic loss tensor component [Pa s]
}

File: backend/material_data/Si_2021_Poulton.json
{
    "format": "NumBATMaterial-fmt-2.0",
    "material_name": "Si_2021_Poulton",  // Name of this file, will be used as identifier
 "chemical": "Si [100]",  // Chemical composition
 "author": "Poulton",  // Author of data
 "date": "2021",  // Year of data publication/creation
 "institution": "xxx. of xxxx",  // Source institution
 "doi": "dx.doi.org/xx.xxxx/xx.xx.xxxxxx",  // doi or, failing that, the http address
 "Re_n": 3.4757,  // Real part of refractive index []
 "Im_n": 0.0,  // Imaginary part of refractive index []
 "s": 2331,  // Density [kg/m3]
 "crystal_class": "Isotropic",
 "c_11": 165.8e9,  // Stiffness tensor component [Pa]
 "c_12": 63.9e9,  // Stiffness tensor component [Pa]
 "c_44": 79.6e9,  // Stiffness tensor component [Pa]
 "p_11": -0.094,  // Photoelastic tensor component []
 "p_12": 0.017,  // Photoelastic tensor component []
 "p_44": -0.051,  // Photoelastic tensor component []
 "eta_11": 5.9e-3,  // Acoustic loss tensor component [Pa s]
 "eta_12": 5.16e-3,  // Acoustic loss tensor component [Pa s]
 "eta_44": 0.62e-3  // Acoustic loss tensor component [Pa s]
}

File: backend/material_data/Si_light.json
 {
  "format": "NumBATMaterial-fmt-2.0",
  "material_name": "Si_light",  // Name of this file, will be used as identifier
  "chemical": "Silight",  // Chemical composition
  "author": "Steel",  // Author of data
  "institution": "Macquarie",  // Author of data
  "doi": "_",  // Author of data
  "date": "2025",  // Year of data publication/creation
  "Re_n": 2.48,  // Real part of refractive index []
  "Im_n": 0.0,  // Imaginary part of refractive index []
  "s": 0.2329,  // Density [kg/m3]
  "crystal_class": "Isotropic",
  "c_11": 165.6e5,  // Stiffness tensor component [Pa]
  "c_12": 63.9e5,  // Stiffness tensor component [Pa]
  "c_44": 79.5e5,  // Stiffness tensor component [Pa]
  "p_11": -0.094,  // Photoelastic tensor component []
  "p_12": 0.017,  // Photoelastic tensor component []
  "p_44": -0.051,  // Photoelastic tensor component []
  "eta_11": 5.9e-3,  // Acoustic loss tensor component [Pa s]
  "eta_12": 5.16e-3,  // Acoustic loss tensor component [Pa s]
  "eta_44": 0.62e-3  // Acoustic loss tensor component [Pa s]
}

File: backend/material_data/Si_test_anisotropic.json
 {
  "file_name": "Si_test_anisotropic",  // Name of this file, will be used as identifier
  "chemical": "Si",  // Chemical composition
  "author": "N/A",  // Author of data
  "date": "N/A",  // Year of data publication/creation
  "institution": "N/A",  // Source institution
  "doi": "N/A",  // doi or, failing that, the http address
  "Re_n": 3.475686982,  // Real part of refractive index []
  "Im_n": 0.0,  // Imaginary part of refractive index []
  "s": 2329,  // Density [kg/m3]
  "crystal_class": "GeneralAnisotropic",
  "c_11": 165.6e9,  // Stiffness tensor component [Pa]
  "c_12": 63.9e9,  // Stiffness tensor component [Pa]
  "c_44": 79.5e9,  // Stiffness tensor component [Pa]
  "p_11": -0.094,  // Photoelastic tensor component []
  "p_12": 0.017,  // Photoelastic tensor component []
  "p_44": -0.051,  // Photoelastic tensor component []
  "eta_11": 5.9e-3,  // Acoustic loss tensor component [Pa s]
  "eta_12": 5.16e-3,  // Acoustic loss tensor component [Pa s]
  "eta_44": 0.62e-3,  // Acoustic loss tensor component [Pa s] 
// Enter all components of tensors 
// (the chosen values reproduce the isotropic Si_2016_Smith material)
"c_13": 63.9e9,
"c_14": 0.0,
"c_15": 0.0,
"c_16": 0.0 ,
"c_21": 63.9e9,
"c_22": 165.6e9,
"c_23": 63.9e9,
"c_24": 0.0,
"c_25": 0.0,
"c_26": 0.0 ,
"c_31": 63.9e9,
"c_32": 63.9e9,
"c_33": 165.6e9,
"c_34": 0.0,
"c_35": 0.0,
"c_36": 0.0 ,
"c_41": 0.0,
"c_42": 0.0,
"c_43": 0.0,
"c_45": 0.0,
"c_46": 0.0 ,
"c_51": 0.0,
"c_52": 0.0,
"c_53": 0.0,
"c_54": 0.0,
"c_55": 79.5e9,
"c_56": 0.0 ,
"c_61": 0.0,
"c_62": 0.0,
"c_63": 0.0,
"c_64": 0.0,
"c_65": 0.0,
"c_66": 79.5e9 ,

"p_13": 0.017,
"p_14": 0.0,
"p_15": 0.0,
"p_16": 0.0 ,
"p_21": 0.017,
"p_22": -0.094,
"p_23": 0.017,
"p_24": 0.0,
"p_25": 0.0,
"p_26": 0.0,
"p_31": 0.017,
"p_32": 0.017,
"p_33": -0.094,
"p_34": 0.0,
"p_35": 0.0,
"p_36": 0.0 ,
"p_41": 0.0,
"p_42": 0.0,
"p_43": 0.0,
"p_45": 0.0,
"p_46": 0.0,
"p_51": 0.0,
"p_52": 0.0,
"p_53": 0.0,
"p_54": 0.0,
"p_55": -0.051,
"p_56": 0.0 ,
"p_61": 0.0,
"p_62": 0.0,
"p_63": 0.0,
"p_64": 0.0,
"p_65": 0.0,
"p_66": -0.051,

"eta_13": 5.16e-3,
"eta_14": 0.0,
"eta_15": 0.0,
"eta_16": 0.0,
"eta_21": 5.16e-3,
"eta_22": 5.9e-3,
"eta_23": 5.16e-3,
"eta_24": 0.0,
"eta_25": 0.0,
"eta_26": 0.0 ,
"eta_31": 5.16e-3,
"eta_32": 5.16e-3,
"eta_33": 5.9e-3,
"eta_34": 0.0,
"eta_35": 0.0,
"eta_36": 0.0,
"eta_41": 0.0,
"eta_42": 0.0,
"eta_43": 0.0,
"eta_45": 0.0,
"eta_46": 0.0 ,
"eta_51": 0.0,
"eta_52": 0.0,
"eta_53": 0.0,
"eta_54": 0.0,
"eta_55": 0.620e-3,
"eta_56": 0.0,
"eta_61": 0.0,
"eta_62": 0.0,
"eta_63": 0.0,
"eta_64": 0.0,
"eta_65": 0.0,
"eta_66": 0.620e-3
}

File: backend/material_data/Ta2O5_2023_Schmidt.json
{
    "format": "NumBATMaterial-fmt-2.0",
    "material_name": "Ta2O5_2023_Schmidt",  // Name of this file, will be used as identifier
    "chemical": "Ta2O5",  // Chemical composition
    "author": "Schmidt",  // Author of data
    "date": "2023",  // Year of data publication/creation
    "institution": "xxx. of xxxx",  // Source institution
    "doi": "10.1109/FCS.2011.5977833",  // doi or, failing that, the http address
    "Re_n": 2.03,  // Real part of refractive index []
    "Im_n": 0.0,  // Imaginary part of refractive index []
    "s": 6800,  // Density [kg/m3]
    "crystal_class": "Isotropic",
    "c_11": 162.3e9,  // Stiffness tensor component [Pa]
    "c_12": 48.48e9,  // Stiffness tensor component [Pa]
    "c_44": 56.91e9,  // Stiffness tensor component [Pa]
    "p_11": 0.27,  // Photoelastic tensor component []
    "p_12": 0.163,  // Photoelastic tensor component []
    "p_44": 0.0535,  // Photoelastic tensor component []
    "eta_11": 7.49e-3,  // Acoustic loss tensor component [Pa s]
    "eta_12": 6.57e-3,  // Acoustic loss tensor component [Pa s]
    "eta_44": 0.72e-3  // Acoustic loss tensor component [Pa s]
}

File: backend/material_data/Ta2O5_Al2O3.json
{

 "shape": "lnoi",
 "mat_core": "Ta2O5",
 "mat_clad": "Al2O3",
 "mat_background": "Vacuum",
 "rotate_core": 0.0,

 "top_rib_width":   1400,
 "rib_height":  650,
 "slab_height": 50,

 "lc_bkg":  0.07,

 "nkeep_AC":    10,
 "nkeep_EM":    5,
 
 "doplot": 1,
 "recalc_data": 1,

 "new_calcs_ac": 1, 
 "new_calcs_em": 1, 

 "nmodes_AC": 400,
 "nmodes_EM": 10,
 "EM_ival_pump": 1,

 "klo": 2.1e6,
 "khi": 4.0e6,
 "ksteps": 3,
 "plot_iks": "0,1,2,5,10,20,30,40,50,60,70,80,90,99",
 "pref": "output_Ta2O5_Al2O3_1v_",
 "plotkmax": 0.8,
 "plotommax": 5.0,

 "_etch": 33,
 "_wg_t":1000,
 "_khi": 5.0e6

}

File: backend/material_data/Ta2O5_SiO2.json
{

 "shape": "lnoi",
 "mat_core": "Ta2O5",
 "mat_clad": "SiO2",
 "mat_background": "Vacuum",
 "rotate_core": 0.0,

 "top_rib_width":   1400,
 "rib_height":  650,
 "slab_height": 50,

 "lc_bkg":  0.07,

 "nkeep_AC":    10,
 "nkeep_EM":    5,
 
 "doplot": 1,
 "recalc_data": 1,

 "new_calcs_ac": 1, 
 "new_calcs_em": 1, 

 "nmodes_AC": 200,
 "nmodes_EM": 10,
 "EM_ival_pump": 1,

 "klo": 2.1e6,
 "khi": 4.0e6,
 "ksteps": 3,
 "plot_iks": "0,1,2,5,10,20,30,40,50,60,70,80,90,99",
 "pref": "output_Ta2O5_SiO2_1v_",
 "plotkmax": 0.8,
 "plotommax": 5.0,

 "_etch": 33,
 "_wg_t":1000,
 "_khi": 5.0e6

}

File: backend/material_data/TeO2.json
 {
 "format": "NumBATMaterial-fmt-2.0",
  "material_name": "TeO2",  // Name of this file, will be used as identifier
  "chemical": "Mat",  // Chemical composition
  "author": "Smith",  // Author of data
  "date": "2016",  // Year of data publication/creation
  "institution": "Uni. of Sydney",  // Source institution
  "doi": "dx.doi.org/xx.xxxx/x.xxxxxxx",  // doi or, failing that, the http address
 "crystal_class": "Isotropic",
  "Re_n": 2.13,  // Real part of refractive index []
  "Im_n": 0.0,  // Imaginary part of refractive index []
  "s": 5870,  // Density [kg/m3]
  "c_11": 54e9,  // Stiffness tensor component [Pa]
  "c_12": 18e9,  // Stiffness tensor component [Pa]
  "c_44": 18e9,  // Stiffness tensor component [Pa]
  "p_11": 0.257,  // Photoelastic tensor component []
  "p_12": 0.241,  // Photoelastic tensor component []
  "p_44": 0.0079,  // Photoelastic tensor component []
  "eta_11": 5.9e-3,  // Acoustic loss tensor component [Pa s]
  "eta_12": 5.16e-3,  // Acoustic loss tensor component [Pa s]
  "eta_44": 0.62e-3  // Acoustic loss tensor component [Pa s] 
}

File: backend/material_data/Vacuum.json
 {
  "file_name": "Vacuum",  // Name of this file, will be used as identifier
  "chemical": "Vacuum",  // Chemical composition
  "author": "N/A",  // Author of data
  "date": "N/A",  // Year of data publication/creation
  "institution": "N/A",  // Source institution
  "doi": "N/A",  // doi or, failing that, the http address
  "Re_n": 1.0,  // Real part of refractive index []
  "Im_n": 0.0,  // Imaginary part of refractive index []
  "s":    null,  // Density [kg/m3]
  "c_11": null,  // Stiffness tensor component [Pa]
  "c_12": null,  // Stiffness tensor component [Pa]
  "c_44": null,  // Stiffness tensor component [Pa]
  "p_11": null,  // Photoelastic tensor component []
  "p_12": null,  // Photoelastic tensor component []
  "p_44": null,  // Photoelastic tensor component []
  "eta_11": null,  // Acoustic loss tensor component [Pa s]
  "eta_12": null,  // Acoustic loss tensor component [Pa s]
  "eta_44": null  // Acoustic loss tensor component [Pa s] 
}

File: backend/material_data/jelly.json
 {
  "file_name": "Super soft jelly (PMMA/10)",  // Name of this file, will be used as identifier
  "chemical": "Poly (methyl methacrylate)",  // Chemical composition
  "author": "XX",  // Author of data
  "date": "XX",  // Year of data publication/creation
  "institution": "XX",  // Source institution
  "doi": "XX",
  "Re_n": 1.492,  // Real part of refractive index []
  "Im_n": 0.0,  // Imaginary part of refractive index []
  "s": 1170,  // Density [kg/m3]
  "c_11": 4.012e8,  // Stiffness tensor component [Pa]  Young's mod 2500 MPa, Poisson .35-0.4, mod Elas 2944 MPa
  "c_12": 2.16e8,  // Stiffness tensor component [Pa]
  "c_44": 0.926e8,  // Stiffness tensor component [Pa]
  "p_11": 0.0,  // Photoelastic tensor component []
  "p_12": 0.0,  // Photoelastic tensor component []
  "p_44": 0.0,  // Photoelastic tensor component []
  "eta_11": 0.0e-3,  // Acoustic loss tensor component [Pa s]
  "eta_12": 0.0e-3,  // Acoustic loss tensor component [Pa s]
  "eta_44": 0.0e-3  // Acoustic loss tensor component [Pa s] 
}
